Repository: yicao-elina/LLM4Chem-Explainable-synthesis

# ARIA: Adaptive Reasoning with Integrated Augmentation

**A Rigorous Ablation Study of Knowledge-Augmented Causal Reasoning in Materials Science**
---

## 📖 Overview

ARIA is a comprehensive framework for knowledge-augmented causal reasoning in materials science. This repository contains a rigorous 6-variant ablation study measuring the individual contributions of:

1. **Knowledge Graph Integration** (KG)
2. **Hierarchical Tier Reasoning** (3-tier system)
3. **Literature Search** (OpenAlex + Semantic Scholar)
4. **Chain-of-Thought Transparency** (explicit reasoning steps)

**Key Results:**
- ✅ **6/6 variants** implemented and tested
- ✅ **30 comprehensive tests** (5 cases × 6 variants)

File: outputs/filtered_combined_doping_data.json (part 1 of 29)
{
  "doping_experiments": [
    {
      "experiment_id": "exp_1",
      "host_material": "WTe2",
      "dopant": {
        "element": "Li",
        "concentration": null,
        "precursor": "Li metal (anode)"
      },
      "synthesis_conditions": {
        "method": "electrochemical intercalation",
        "temperature_c": 300,
        "time_hours": null,
        "atmosphere": "Ar (glovebox, <1 ppm O2 and H2O)",
        "pressure_pa": null,
        "electric_field": {
          "strength_v_cm": null,
          "direction": null
        },
        "cooling_rate_c_min": null,
        "substrate_pretreatment": null,
        "additional_parameters": "Varying electrochemical intercalation voltage (VEC) vs Li+/Li.  Liquid or polymer gel electrolyte. Polymer cell: 1 M LiPF6, PEGMA, BEMA, photo-initiator, UV cured. Liquid cell: 1 M LiPF6 (EC/DEC, v:v= 50:50)"
      },
      "doping_outcome": {
        "site_distribution": {
          "vdw_gap": null,
          "surface_adsorption": null,
          "substitutional": null,
          "interstitial": null,
          "primary_site": "vdW gap",
          "site_specificity": null
        },
        "structural_changes": {
          "layer_spacing_change_angstrom": null,
          "lattice_parameter_change": {
            "a": 0.049,
            "c": 0.0584
          },
          "phase_transition": "Td to Td'",
          "defect_formation": "wrinkles along b-axis"
        },
        "distribution_characteristics": {
          "uniformity": "not reported",
          "penetration_depth": "not reported",
          "lateral_distribution": "not reported"
        }
      },
      "property_changes": {
        "electronic": {
          "carrier_concentration": {
            "value": {
              "before": 7600000000000000.0,
              "after": 190000000000000.0
            },
            "change_factor": "decreased by two orders of magnitude",
            "unit": "cm^-2"
          },
          "carrier_type": {
            "before": "n-type (at 300K)",
            "after": "p-type"
          },
          "mobility_cm2_v_s": null,
          "conductivity_s_cm": null,
          "band_gap_ev": {
            "before": 0,
            "after": {
              "indirect": 0.14,
              "direct": 0.66
            }
          },
          "fermi_level_shift_ev": null,
          "other_electronic": null
        },
        "thermal": {
          "thermal_conductivity_w_m_k": null,
          "seebeck_coefficient_uv_k": null,
          "thermal_stability": null
        },
        "mechanical": {
          "youngs_modulus_gpa": null,
          "hardness": null,
          "strain_response": "Anisotropic strain observed as wrinkles"
        },
        "optical": {
          "optical_gap_ev": null,
          "absorption_changes": "Dark streaks along b-axis",
          "photoluminescence": null
        }
      },
      "characterization_evidence": [
        "In situ Raman spectroscopy: new Raman modes appear, indicating Td' phase",
        "In situ optical microscopy: dark streaks along b-axis",
        "In situ transport measurements: resistance increase",
        "In situ Hall measurements: carrier type and density change",
        "DFT calculations: band gap opening in Td' phase",
        "Phonon dispersion calculations: softening in Td phase upon lithiation"
      ],
      "source_file": "A_Gapped_Phase_in_Semimetallic_T$_{d}$-WTe$_{2}$_Induced_by_Lithium\n__Intercalation.txt"
    },
    {
      "experiment_id": "exp_1",
      "host_material": "MoSe2",
      "dopant": {
        "element": "Cl",
        "concentration": null,
        "precursor": "Cl+"
      },
      "synthesis_conditions": {
        "method": "ion implantation",
        "temperature_c": [
          25,
          1000
        ],
        "time_hours": null,
        "atmosphere": "N2",
        "pressure_pa": null,
        "electric_field": {
          "strength_v_cm": null,
          "direction": null
        },
        "cooling_rate_c_min": null,
        "substrate_pretreatment": "6-nm-thick SiN capping layer deposited by PECVD using SiH4 and NH3 precursors",
        "additional_parameters": "7 keV Cl+ ions; Fluences: 5e12, 1e13, 5e13, 1e14, and 5e14 cm-2; 3 ms flash lamp annealing (FLA) with energy density up to 56 J/cm2"
      },
      "doping_outcome": {
        "site_distribution": {
          "vdw_gap": null,
          "surface_adsorption": null,
          "substitutional": null,
          "interstitial": null,
          "primary_site": "substitutional",
          "site_specificity": "Cl substitutes Se"
        },
        "structural_changes": {
          "layer_spacing_change_angstrom": null,
          "lattice_parameter_change": null,
          "phase_transition": null,
          "defect_formation": "Se vacancies (predicted by SRIM and DFT, not strongly observed experimentally)"
        },
        "distribution_characteristics": {
          "uniformity": "not reported",
          "penetration_depth": "around 7 nm (projected range)",
          "lateral_distribution": "not reported"
        }
      },
      "property_changes": {
        "electronic": {
          "carrier_concentration": {
            "value": null,
            "change_factor": "Increased, estimated from Raman shift (see Table 1 in text)"
          },
          "carrier_type": "n-type",
          "mobility_cm2_v_s": 0.02,
          "conductivity_s_cm": null,
          "band_gap_ev": null,
          "fermi_level_shift_ev": null,
          "other_electronic": null
        },
        "thermal": {
          "thermal_conductivity_w_m_k": null,
          "seebeck_coefficient_uv_k": null,
          "thermal_stability": null
        },
        "mechanical": {
          "youngs_modulus_gpa": null,
          "hardness": null,
          "strain_response": null
        },
        "optical": {
          "optical_gap_ev": null,
          "absorption_changes": null,
          "photoluminescence": null
        }
      },
      "characterization_evidence": [
        "SIMS: Cl depth profile",
        "TEM: amorphization and recrystallization",
        "Raman: A1g and E12g mode shifts, Fano effect",
        "Electrical measurements: n-type transistor behavior"
      ],
      "source_file": "Chlorine_doping_of_MoSe2_flakes_by_ion_implantation.txt"
    },
    {
      "experiment_id": "exp_1",
      "host_material": "bilayer graphene (BLG)",
      "dopant": {
        "element": "Cu",
        "concentration": null,
        "precursor": "CuCl2 powder"
      },
      "synthesis_conditions": {
        "method": "intercalation",
        "temperature_c": [
          150,
          250
        ],
        "time_hours": 1,
        "atmosphere": "vacuum ~5e-4 Pa",
        "pressure_pa": 0.0005,
        "electric_field": {
          "strength_v_cm": null,
          "direction": null
        },
        "cooling_rate_c_min": null,
        "substrate_pretreatment": "Annealed at 250°C in air for 20 min",
        "additional_parameters": "Vacuum-sealed in Pyrex tube"
      },
      "doping_outcome": {
        "site_distribution": {
          "vdw_gap": null,
          "surface_adsorption": null,
          "substitutional": null,
          "interstitial": null,
          "primary_site": "vdW gap",
          "site_specificity": "Monolayer intercalation between graphene layers."
        },
        "structural_changes": {
          "layer_spacing_change_angstrom": null,
          "lattice_parameter_change": null,
          "phase_transition": null,
          "defect_formation": null
        },
        "distribution_characteristics": {
          "uniformity": "not reported",
          "penetration_depth": "intercalated",
          "lateral_distribution": null
        }
      },
      "property_changes": {
        "electronic": {
          "carrier_concentration": {
            "value": null,
            "change_factor": null
          },
          "carrier_type": null,
          "mobility_cm2_v_s": null,
          "conductivity_s_cm": null,
          "band_gap_ev": null,
          "fermi_level_shift_ev": null,
          "other_electronic": "Decoupling of graphene layers, vHS peak vanishes, π-plasmon peak red-shifted to 4.68 eV."
        },
        "thermal": {
          "thermal_conductivity_w_m_k": null,
          "seebeck_coefficient_uv_k": null,
          "thermal_stability": "Stable under e-beam scanning"
        },
        "mechanical": {
          "youngs_modulus_gpa": null,
          "hardness": null,
          "strain_response": null
        },
        "optical": {
          "optical_gap_ev": null,
          "absorption_changes": "vHS peak vanishes, indicative of decoupling.",
          "photoluminescence": null
        }
      },
      "characterization_evidence": [
        "ADF imaging: CuCl2 intercalation confirmed",
        "EELS: vHS peak disappearance confirms decoupling",
        "EELS: π-plasmon peak shift"
      ],
      "source_file": "Coupling_and_decoupling_of_bilayer_graphene_monitored_by_electron_energy\n__loss_spectroscopy.txt"
    },
    {
      "experiment_id": "exp_2",
      "host_material": "bilayer graphene (BLG)",
      "dopant": {
        "element": "Al",
        "concentration": null,
        "precursor": "AlCl3 powder"
      },
      "synthesis_conditions": {
        "method": "intercalation",
        "temperature_c": [
          150,
          250
        ],
        "time_hours": 1,
        "atmosphere": "vacuum ~5e-4 Pa",
        "pressure_pa": 0.0005,
        "electric_field": {
          "strength_v_cm": null,
          "direction": null
        },
        "cooling_rate_c_min": null,
        "substrate_pretreatment": "Annealed at 250°C in air for 20 min",
        "additional_parameters": "Vacuum-sealed in Pyrex tube"
      },
      "doping_outcome": {
        "site_distribution": {
          "vdw_gap": null,
          "surface_adsorption": null,
          "substitutional": null,
          "interstitial": null,
          "primary_site": "vdW gap",
          "site_specificity": "Octahedral structure with one-third metal site vacancies"
        },
        "structural_changes": {
          "layer_spacing_change_angstrom": null,
          "lattice_parameter_change": null,
          "phase_transition": null,
          "defect_formation": null
        },
        "distribution_characteristics": {
          "uniformity": "not reported",
          "penetration_depth": "intercalated",
          "lateral_distribution": null
        }
      },
      "property_changes": {
        "electronic": {
          "carrier_concentration": {
            "value": null,
            "change_factor": null
          },
          "carrier_type": null,
          "mobility_cm2_v_s": null,
          "conductivity_s_cm": null,
          "band_gap_ev": null,
          "fermi_level_shift_ev": null,
          "other_electronic": "Decoupling of graphene layers, vHS peak vanishes."
        },
        "thermal": {
          "thermal_conductivity_w_m_k": null,
          "seebeck_coefficient_uv_k": null,
          "thermal_stability": "Stable under e-beam scanning"
        },
        "mechanical": {
          "youngs_modulus_gpa": null,
          "hardness": null,
          "strain_response": null
        },
        "optical": {
          "optical_gap_ev": null,
          "absorption_changes": "vHS peak vanishes, indicative of decoupling.",
          "photoluminescence": null
        }
      },
      "characterization_evidence": [
        "ADF imaging: AlCl3 intercalation confirmed",
        "EELS: vHS peak disappearance confirms decoupling"
      ],
      "source_file": "Coupling_and_decoupling_of_bilayer_graphene_monitored_by_electron_energy\n__loss_spectroscopy.txt"
    },
    {
      "experiment_id": "exp_3",
      "host_material": "bilayer graphene (BLG)",
      "dopant": {
        "element": "Fe",
        "concentration": null,
        "precursor": "FeCl3 powder"
      },
      "synthesis_conditions": {
        "method": "intercalation",
        "temperature_c": [
          150,
          250
        ],
        "time_hours": 1,
        "atmosphere": "vacuum ~5e-4 Pa",
        "pressure_pa": 0.0005,
        "electric_field": {
          "strength_v_cm": null,
          "direction": null
        },
        "cooling_rate_c_min": null,
        "substrate_pretreatment": "Annealed at 250°C in air for 20 min",
        "additional_parameters": "Vacuum-sealed in Pyrex tube"
      },
      "doping_outcome": {
        "site_distribution": {
          "vdw_gap": null,
          "surface_adsorption": null,
          "substitutional": null,
          "interstitial": null,
          "primary_site": "vdW gap",
          "site_specificity": "Octahedral structure with one-third metal site vacancies"
        },
        "structural_changes": {
          "layer_spacing_change_angstrom": null,
          "lattice_parameter_change": null,
          "phase_transition": null,
          "defect_formation": null
        },
        "distribution_characteristics": {
          "uniformity": "not reported",
          "penetration_depth": "intercalated",
          "lateral_distribution": null
        }
      },
      "property_changes": {
        "electronic": {
          "carrier_concentration": {
            "value": null,
            "change_factor": null
          },
          "carrier_type": null,
          "mobility_cm2_v_s": null,
          "conductivity_s_cm": null,
          "band_gap_ev": null,
          "fermi_level_shift_ev": null,
          "other_electronic": "Decoupling of graphene layers, vHS peak vanishes."
        },
        "thermal": {
          "thermal_conductivity_w_m_k": null,
          "seebeck_coefficient_uv_k": null,
          "thermal_stability": "Stable under e-beam scanning"
        },
        "mechanical": {
          "youngs_modulus_gpa": null,
          "hardness": null,
          "strain_response": null
        },
        "optical": {
          "optical_gap_ev": null,
          "absorption_changes": "vHS peak vanishes, indicative of decoupling.",
          "photoluminescence": null
        }
      },
      "characterization_evidence": [
        "ADF imaging: FeCl3 intercalation confirmed",
        "EELS: vHS peak disappearance confirms decoupling"
      ],
      "source_file": "Coupling_and_decoupling_of_bilayer_graphene_monitored_by_electron_energy\n__loss_spectroscopy.txt"
    },
    {
      "experiment_id": "exp_1",
      "host_material": "hBN",
      "dopant": {
        "element": "Se",
        "concentration": null,
        "precursor": "Se vapor"
      },
      "synthesis_conditions": {
        "method": "vapor transport",
        "temperature_c": [
          480
        ],
        "time_hours": [
          1,
          0.5
        ],
        "atmosphere": "1 × 10^-9 Torr",
        "pressure_pa": 0.133322,
        "electric_field": {
          "strength_v_cm": null,
          "direction": null
        },
        "cooling_rate_c_min": null,
        "substrate_pretreatment": null,
        "additional_parameters": "Se deposition rate of 6 Å/min for 60 minutes, followed by 30 minute anneal"
      },
      "doping_outcome": {
        "site_distribution": {
          "vdw_gap": null,
          "surface_adsorption": null,
          "substitutional": null,
          "interstitial": null,
          "primary_site": "vdW gap",
          "site_specificity": "Intercalated at the hBN/Ru interface."
        },
        "structural_changes": {
          "layer_spacing_change_angstrom": 1.9,
          "lattice_parameter_change": null,
          "phase_transition": null,
          "defect_formation": null
        },
        "distribution_characteristics": {
          "uniformity": "not reported",
          "penetration_depth": "not reported",
          "lateral_distribution": "Concentrated at Ru step edges, forms large flat domains."
        }
      },
      "property_changes": {
        "electronic": {
          "carrier_concentration": {
            "value": null,
            "change_factor": null
          },
          "carrier_type": null,
          "mobility_cm2_v_s": null,
          "conductivity_s_cm": null,
          "band_gap_ev": null,
          "fermi_level_shift_ev": null,
          "other_electronic": "Work function increased by ~0.85 eV (measured) and 1.1 eV (calculated)."
        },
        "thermal": {
          "thermal_conductivity_w_m_k": null,
          "seebeck_coefficient_uv_k": null,
          "thermal_stability": null
        },
        "mechanical": {
          "youngs_modulus_gpa": null,
          "hardness": null,
          "strain_response": null
        },
        "optical": {
          "optical_gap_ev": null,
          "absorption_changes": null,
          "photoluminescence": null
        }
      },
      "characterization_evidence": [
        "STM: Flat regions emerged on hBN surface.",
        "STM: Apparent height of hBN increased.",
        "STM/STS: Field Emission Resonance (FER) spectroscopy showed work function increase.",
        "First-principles calculations: confirmed energetically favorable intercalation sites and work function increase."
      ],
      "source_file": "Creating_a_Nanoscale_Lateral_Heterojunction_in_a_Semiconductor_Monolayer\n__with_a_Large_Built-in_Pot.txt"
    },
    {
      "experiment_id": "exp_2",
      "host_material": "MoSe2/hBN",
      "dopant": {
        "element": "Se",
        "concentration": null,
        "precursor": "Se vapor"
      },
      "synthesis_conditions": {
        "method": "molecular beam epitaxy",
        "temperature_c": [
          410
        ],
        "time_hours": [
          0.9167,
          0.25
        ],
        "atmosphere": "1 × 10^-9 Torr",
        "pressure_pa": 0.133322,
        "electric_field": {
          "strength_v_cm": null,
          "direction": null
        },
        "cooling_rate_c_min": null,
        "substrate_pretreatment": null,
        "additional_parameters": "Mo:Se ratio 1:30 during growth; Intercalation occurred concurrently with MoSe2 growth during the Se anneal."
      },
      "doping_outcome": {
        "site_distribution": {
          "vdw_gap": null,
          "surface_adsorption": null,
          "substitutional": null,
          "interstitial": null,
          "primary_site": "vdW gap",
          "site_specificity": "Se intercalated at the hBN/Ru interface below MoSe2"
        },
        "structural_changes": {
          "layer_spacing_change_angstrom": null,
          "lattice_parameter_change": null,
          "phase_transition": null,
          "defect_formation": null
        },
        "distribution_characteristics": {
          "uniformity": "not reported",
          "penetration_depth": "not reported",
          "lateral_distribution": "Intercalation often concentrated at Ru step edges."
        }
      },
      "property_changes": {
        "electronic": {
          "carrier_concentration": {
            "value": null,
            "change_factor": null
          },
          "carrier_type": null,
          "mobility_cm2_v_s": null,
          "conductivity_s_cm": null,
          "band_gap_ev": {
            "before": 1.94,
            "after": 2.2
          },
          "fermi_level_shift_ev": null,
          "other_electronic": "Work function increased by ~0.85 eV (similar to hBN/Ru), CBM shifted by 0.83 ± 0.06 eV."
        },
        "thermal": {
          "thermal_conductivity_w_m_k": null,
          "seebeck_coefficient_uv_k": null,
          "thermal_stability": null
        },
        "mechanical": {
          "youngs_modulus_gpa": null,
          "hardness": null,
          "strain_response": null
        },
        "optical": {
          "optical_gap_ev": null,
          "absorption_changes": null,
          "photoluminescence": null
        }
      },
      "characterization_evidence": [
        "STM: MoSe2 mirrors structural changes of underlying hBN, appearing flat in intercalated regions.",
        "STM/STS: dI/dV spectroscopy shows band gap increase.",
        "STM/STS: FER spectroscopy shows work function increase."
      ],
      "source_file": "Creating_a_Nanoscale_Lateral_Heterojunction_in_a_Semiconductor_Monolayer\n__with_a_Large_Built-in_Pot.txt"
    },
    {
      "experiment_id": "exp_1",
      "host_material": "In3La",
      "dopant": {
        "element": "Cd",
        "concentration": null,
        "precursor": "111In"
      },
      "synthesis_conditions": {
        "method": "transmutation doping (111In decay)",
        "temperature_c": [
          156,
          261,
          340,
          419,
          629
        ],
        "time_hours": null,
        "atmosphere": "vacuum",
        "pressure_pa": null,
        "electric_field": {
          "strength_v_cm": null,
          "direction": null
        },
        "cooling_rate_c_min": null,
        "substrate_pretreatment": null,
        "additional_parameters": "In-rich and In-poor boundary compositions"
      },
      "doping_outcome": {
        "site_distribution": {
          "vdw_gap": null,
          "surface_adsorption": null,
          "substitutional": null,
          "interstitial": null,
          "primary_site": "unclear",
          "site_specificity": "Initially on In-sublattice (alpha-sublattice)"
        },
        "structural_changes": {
          "layer_spacing_change_angstrom": null,
          "lattice_parameter_change": null,
          "phase_transition": "none",
          "defect_formation": null
        },
        "distribution_characteristics": {
          "uniformity": "not reported",
          "penetration_depth": "not reported",
          "lateral_distribution": null
        }
      },
      "property_changes": {
        "electronic": {
          "carrier_concentration": {
            "value": null,
            "change_factor": null
          },
          "carrier_type": "unchanged",
          "mobility_cm2_v_s": null,
          "conductivity_s_cm": null,
          "band_gap_ev": null,
          "fermi_level_shift_ev": null,
          "other_electronic": null
        },
        "thermal": {
          "thermal_conductivity_w_m_k": null,
          "seebeck_coefficient_uv_k": null,
          "thermal_stability": null
        },
        "mechanical": {
          "youngs_modulus_gpa": null,
          "hardness": null,
          "strain_response": null
        },
        "optical": {
          "optical_gap_ev": null,
          "absorption_changes": null,
          "photoluminescence": null
        }
      },
      "characterization_evidence": [
        "PAC: Nuclear quadrupole interaction relaxation observed",
        "PAC: Jump frequencies extracted from relaxation fitting"
      ],
      "source_file": "Diffusion_and_equilibration_of_site-preferences_following_transmutation\n__of_tracer_atoms.txt"
    },
    {
      "experiment_id": "exp_3",
      "host_material": "Pd3R (R = rare-earth elements)",
      "dopant": {
        "element": "Cd",
        "concentration": null,
        "precursor": "111In"
      },
      "synthesis_conditions": {
        "method": "transmutation doping (111In decay)",
        "temperature_c": [
          473,
          673,
          823,
          898,
          973,
          1023,
          1073,
          1123
        ],
        "time_hours": null,
        "atmosphere": "vacuum",
        "pressure_pa": null,
        "electric_field": {
          "strength_v_cm": null,
          "direction": null
        },
        "cooling_rate_c_min": null,
        "substrate_pretreatment": null,
        "additional_parameters": "Pd-poor and R-poor boundary compositions"
      },
      "doping_outcome": {
        "site_distribution": {
          "vdw_gap": null,
          "surface_adsorption": null,
          "substitutional": null,
          "interstitial": null,
          "primary_site": "mixed",
          "site_specificity": "In prefers Pd-sites for heavy R (Sc, Y, Lu to Tb), mixed occupancy with temperature-dependent transfer for Sm and Eu, prefers R-sites with temperature-dependent transfer for Nd, Pr, Ce, La. Cd assumed to have similar behavior."
        },
        "structural_changes": {
          "layer_spacing_change_angstrom": null,
          "lattice_parameter_change": null,
          "phase_transition": "none",
          "defect_formation": null
        },
        "distribution_characteristics": {
          "uniformity": "not reported",
          "penetration_depth": "not reported",
          "lateral_distribution": null
        }
      },
      "property_changes": {
        "electronic": {
          "carrier_concentration": {
            "value": null,
            "change_factor": null
          },
          "carrier_type": "unchanged",
          "mobility_cm2_v_s": null,
          "conductivity_s_cm": null,
          "band_gap_ev": null,
          "fermi_level_shift_ev": null,
          "other_electronic": null
        },
        "thermal": {
          "thermal_conductivity_w_m_k": null,
          "seebeck_coefficient_uv_k": null,
          "thermal_stability": null
        },
        "mechanical": {
          "youngs_modulus_gpa": null,
          "hardness": null,
          "strain_response": null
        },
        "optical": {
          "optical_gap_ev": null,
          "absorption_changes": null,
          "photoluminescence": null
        }
      },
      "characterization_evidence": [
        "PAC: site preference and nuclear relaxation measured",
        "PAC spectra analysis shows temperature-dependent site transfer and relaxation"
      ],
      "source_file": "Diffusion_and_equilibration_of_site-preferences_following_transmutation\n__of_tracer_atoms.txt"
    },
    {
      "experiment_id": "exp_1",
      "host_material": "MoS2",
      "dopant": {
        "element": "Re",
        "concentration": "0.0005 to >6 at%",
        "precursor": "Re2(CO)10"
      },
      "synthesis_conditions": {
        "method": "MOCVD",
        "temperature_c": [
          300,
          900,
          1000
        ],
        "time_hours": [
          0.25,
          0.167,
          0.5
        ],
        "atmosphere": "Ar",
        "pressure_pa": 6666.12,
        "electric_field": {
          "strength_v_cm": null,
          "direction": null
        },
        "cooling_rate_c_min": null,
        "substrate_pretreatment": "Piranha solution bath (Nanostrip, KMG Electronic Chemicals) for 20 mins at 80 °C, rinsed in DI water, dried with N2, soaked at base pressure (≈10-3 Torr) at 300°C for 15 mins",
        "additional_parameters": "Three-step growth (nucleation (1.5e-3 sccm Mo(CO)6, 40 sccm H2S, 2 min), ripening (40 sccm H2S, 10 min), lateral growth (0.75e-3 sccm Mo(CO)6, 40 sccm H2S, 24min)), 2 slm Ar continuous flow."
      },
      "doping_outcome": {
        "site_distribution": {
          "vdw_gap": null,
          "surface_adsorption": null,
          "substitutional": "approaching 100%",
          "interstitial": null,
          "primary_site": "substitutional",
          "site_specificity": "Re substitutes at Mo sites (ReMo)"
        },
        "structural_changes": {
          "layer_spacing_change_angstrom": null,
          "lattice_parameter_change": null,
          "phase_transition": null,
          "defect_formation": "Reduced sulfur vacancy density"
        },
        "distribution_characteristics": {
          "uniformity": "uniform",
          "penetration_depth": "throughout monolayer",
          "lateral_distribution": null
        }
      },
      "property_changes": {
        "electronic": {
          "carrier_concentration": {
            "value": "5.0e12 to 3.3e13 cm^-2",
            "change_factor": "Increased with Re concentration"
          },
          "carrier_type": "n-type",
          "mobility_cm2_v_s": "Increased up to 8.8 cm2/Vs at 0.1 at% Re, then decreased at higher concentrations",
          "conductivity_s_cm": null,
          "band_gap_ev": {
            "before": null,
            "after": null
          },
          "fermi_level_shift_ev": "Shifted towards conduction band, VBM shifts to higher binding energy (1.24 eV to 1.55 eV from pristine to 1 at% Re)",
          "other_electronic": null
        },
        "thermal": {
          "thermal_conductivity_w_m_k": null,
          "seebeck_coefficient_uv_k": null,
          "thermal_stability": null
        },
        "mechanical": {
          "youngs_modulus_gpa": null,
          "hardness": null,
          "strain_response": null
        },
        "optical": {
          "optical_gap_ev": null,
          "absorption_changes": "A and B exciton peaks broaden and weaken at higher Re concentrations (1-10 at%)",
          "photoluminescence": "Defect-related emission quenched, trion PL increases with Re concentration, exciton lifetime decreases with Re concentration"
        }
      },
      "characterization_evidence": [
        "XPS: Re 4f peaks for concentration, VBM shift",
        "Z-STEM: Re substitutes Mo, uniform distribution, reduced S vacancies",
        "LA-ICPMS: Re concentration",
        "STS: n-type doping, ReMo+ states near conduction band",
        "Raman: increased intensity of second order bands",
        "Optical absorption: A, B exciton peak broadening and weakening",
        "PL: defect emission quenching, trion/exciton ratio",
        "TRPL: decreased exciton lifetime",
        "BGFET measurements: Increased drain current and mobility at low Re concentrations"
      ],
      "source_file": "Dilute_Rhenium_Doping_and_its_Impact_on_Intrinsic_Defects_in_MoS2.txt"
    },
    {
      "experiment_id": "exp_1",
      "host_material": "ZrSe2",
      "dopant": {
        "element": "Cu",
        "concentration": "7 at%",
        "precursor": null
      },
      "synthesis_conditions": {
        "method": "chemical vapor transport (CVT)",
        "temperature_c": null,
        "time_hours": null,
        "atmosphere": null,
        "pressure_pa": null,
        "electric_field": {
          "strength_v_cm": null,
          "direction": null
        },
        "cooling_rate_c_min": null,
        "substrate_pretreatment": null,
        "additional_parameters": null
      },
      "doping_outcome": {
        "site_distribution": {
          "vdw_gap": null,
          "surface_adsorption": null,
          "substitutional": null,
          "interstitial": null,
          "primary_site": "vdW gap",
          "site_specificity": "intercalated between ZrSe2 layers"
        },
        "structural_changes": {
          "layer_spacing_change_angstrom": "+0.0146",
          "lattice_parameter_change": {
            "c": "+0.0146"
          },
          "phase_transition": "semiconductor to metal",
          "defect_formation": null
        },
        "distribution_characteristics": {
          "uniformity": "homogeneous",
          "penetration_depth": "not reported",
          "lateral_distribution": null
        }
      },
      "property_changes": {
        "electronic": {
          "carrier_concentration": {
            "value": null,
            "change_factor": "increased (n-type)"
          },
          "carrier_type": "n-type",
          "mobility_cm2_v_s": null,
          "conductivity_s_cm": null,
          "band_gap_ev": {
            "before": 0.77,
            "after": null
          },
          "fermi_level_shift_ev": "+0.77",
          "other_electronic": null
        },
        "thermal": {
          "thermal_conductivity_w_m_k": null,
          "seebeck_coefficient_uv_k": null,
          "thermal_stability": null
        },
        "mechanical": {
          "youngs_modulus_gpa": null,
          "hardness": null,
          "strain_response": null
        },
        "optical": {
          "optical_gap_ev": null,
          "absorption_changes": null,
          "photoluminescence": null
        }
      },
      "characterization_evidence": [
        "XRD: (001) peak shift confirms intercalation (+0.0146 Å along c-axis)",
        "XPS: Cu in +1 oxidation state",
        "STEM: regular hexagonal atomic arrangement, Cu homogeneously distributed",
        "EDS: confirms presence of Cu, Zr, and Se",
        "ICP-MS: Cu concentration 7 at%",
        "ARPES: emergence of conduction band dispersion at M/L point of Brillouin zone",
        "FET: linear Ids vs Vds curves indicate metallic character"
      ],
      "source_file": "Electron-Doping_Induced_Semiconductor_to_Metal_Transitions_in_ZrSe2\n__Layers_via_Copper_Atomic_Inter.txt"
    },
    {
      "experiment_id": "exp_1",
      "host_material": "Co3Sn2S2",
      "dopant": {
        "element": "Li",
        "concentration": null,
        "precursor": "LiClO4 in polyethylene glycol (PEG)"
      },
      "synthesis_conditions": {
        "method": "electrochemical intercalation",
        "temperature_c": 330,
        "time_hours": null,
        "atmosphere": "vacuum (< 10^-4 Torr)",
        "pressure_pa": null,
        "electric_field": {
          "strength_v_cm": null,
          "direction": null
        },
        "cooling_rate_c_min": null,
        "substrate_pretreatment": null,
        "additional_parameters": "Li:O ratio in PEG = 1:20, VD < 0.1V during VG application"
      },
      "doping_outcome": {
        "site_distribution": {
          "vdw_gap": null,
          "surface_adsorption": null,
          "substitutional": null,
          "interstitial": null,
          "primary_site": "vdw_gap",
          "site_specificity": "within the anion layer"
        },
        "structural_changes": {
          "layer_spacing_change_angstrom": null,
          "lattice_parameter_change": null,
          "phase_transition": null,
          "defect_formation": "Potentially enhanced lattice disorder"
        },
        "distribution_characteristics": {
          "uniformity": "uniform",
          "penetration_depth": "throughout bulk (micrometer-sized device)",
          "lateral_distribution": null
        }
      },
      "property_changes": {
        "electronic": {
          "carrier_concentration": {
            "value": "6.2e21 cm^-3",
            "change_factor": "Several orders of magnitude increase from ~1e19 cm^-3"
          },
          "carrier_type": "n-type",
          "mobility_cm2_v_s": null,
          "conductivity_s_cm": null,
          "band_gap_ev": null,
          "fermi_level_shift_ev": "+0.2",
          "other_electronic": null
        },
        "thermal": {
          "thermal_conductivity_w_m_k": null,
          "seebeck_coefficient_uv_k": null,
          "thermal_stability": null
        },
        "mechanical": {
          "youngs_modulus_gpa": null,
          "hardness": null,
          "strain_response": null
        },
        "optical": {
          "optical_gap_ev": null,
          "absorption_changes": null,
          "photoluminescence": null
        }
      },
      "characterization_evidence": [
        "Hall measurement: n-type 6.2e21 cm^-3",
        "Transport measurements (ρxx-T, ρyx-B)",
        "Anomalous Hall effect measurements"
      ],
      "source_file": "Electron-doped_magnetic_Weyl_semimetal_LixCo3Sn2S2_by_bulk-gating.txt"
    },
    {
      "experiment_id": "exp_1",
      "host_material": "La4Ni3O10",
      "dopant": {
        "element": "Al",
        "concentration": null,
        "precursor": "Al(NO2)3×9H2O"
      },
      "synthesis_conditions": {
        "method": "solid-state annealing",
        "temperature_c": [
          673,
          1073,
          1273,
          1473
        ],
        "time_hours": 48,
        "atmosphere": "air",
        "pressure_pa": null,
        "electric_field": {
          "strength_v_cm": null,
          "direction": null
        },
        "cooling_rate_c_min": null,
        "substrate_pretreatment": null,
        "additional_parameters": "citric acid method, repeated sintering after one intermediate crushing"
      },
      "doping_outcome": {
        "site_distribution": {
          "vdw_gap": null,
          "surface_adsorption": null,
          "substitutional": null,
          "interstitial": null,
          "primary_site": "substitutional",
          "site_specificity": "Ni-sites, randomly distributed over two non-equivalent Ni environments (Ni1 and Ni2)"
        },
        "structural_changes": {
          "layer_spacing_change_angstrom": null,
          "lattice_parameter_change": {
            "a": null,
            "b": null,
            "c": null
          },
          "phase_transition": null,
          "defect_formation": null
        },
        "distribution_characteristics": {
          "uniformity": "highly uniform",
          "penetration_depth": "throughout bulk",
          "lateral_distribution": null
        }
      },
      "property_changes": {
        "electronic": {
          "carrier_concentration": {
            "value": null,
            "change_factor": null
          },
          "carrier_type": null,
          "mobility_cm2_v_s": null,
          "conductivity_s_cm": null,
          "band_gap_ev": {
            "before": null,
            "after": null
          },
          "fermi_level_shift_ev": null,
          "other_electronic": "metal to semiconductor transition"
        },
        "thermal": {
          "thermal_conductivity_w_m_k": {
            "before": null,
            "after": null
          },
          "seebeck_coefficient_uv_k": null,
          "thermal_stability": null
        },
        "mechanical": {
          "youngs_modulus_gpa": null,
          "hardness": null,
          "strain_response": null
        },
        "optical": {
          "optical_gap_ev": null,
          "absorption_changes": null,
          "photoluminescence": null
        }
      },
      "characterization_evidence": [
        "PXRD: confirmed RP3 phase and unit cell volume contraction",
        "PND: confirmed absence of long-range magnetic ordering",
        "Rietveld refinement: showed smooth changes in unit cell dimensions with increasing Al content",
        "Cerimetric titration and TGA: confirmed oxygen stoichiometry",
        "Resistivity measurements: showed metal-to-semiconductor transition",
        "Magnetization measurements: showed change from Pauli paramagnetism to localized paramagnetism"
      ],
      "source_file": "Electron_doping_of_the_layered_nickelate_La$_4$Ni$_3$O$_{10}$_by\n__aluminum_substitution_A_combined_.txt"
    },
    {
      "experiment_id": "exp_1",
      "host_material": "WS2",
      "dopant": {
        "element": "Er",
        "concentration": "0.86 at%",
        "precursor": "Er target (magnetic sputtering)"
      },
      "synthesis_conditions": {
        "method": "Two-step: co-sputtering + sulfurization",
        "temperature_c": [
          300,
          680
        ],
        "time_hours": [
          0.83,
          0.67
        ],
        "atmosphere": [
          "Ar (0.74 Pa)",
          "Ar (120 sccm)"
        ],
        "pressure_pa": [
          74,
          133.322
        ],
        "electric_field": {
          "strength_v_cm": null,
          "direction": null
        },
        "cooling_rate_c_min": null,
        "substrate_pretreatment": "Anhydrous ethanol clean and sonication",
        "additional_parameters": "W target (DC sputtering, 30W), Er target (magnetic sputtering, 10W), S powder (20 mg, 99.99%)"
      },
      "doping_outcome": {
        "site_distribution": {
          "vdw_gap": null,
          "surface_adsorption": null,
          "substitutional": null,
          "interstitial": null,
          "primary_site": "substitutional",
          "site_specificity": "Er substitutes for W"
        },
        "structural_changes": {
          "layer_spacing_change_angstrom": null,
          "lattice_parameter_change": null,
          "phase_transition": null,
          "defect_formation": "S vacancies"
        },
        "distribution_characteristics": {
          "uniformity": "not reported",
          "penetration_depth": "not reported",
          "lateral_distribution": "not reported"
        }
      },
      "property_changes": {
        "electronic": {
